Repository: xzh100326-rgb/film_design

File: refractiveindex.info-database/database/data/main/Si3N4/nk/OML-PPO_piano_black_Si3N4-Plasmatherm-UV_Visible.yml
# Converted local dataset; wavelength in micrometres.
REFERENCES: "H. Wang et al. Automated multi-layer optical design via deep reinforcement learning. Machine Learning: Science and Technology 2 (2021), 025013. https://doi.org/10.1088/2632-2153/abc327\nSource: https://raw.githubusercontent.com/hammer-wang/oml-ppo/ef63afe85e9c09cb3ccf0df01218c6264535ac9c/data/piano_black/Si3N4-Plasmatherm-UV%2BVisible.txt"
COMMENTS: "Converted from OML-PPO data/piano_black/Si3N4-Plasmatherm-UV+Visible.txt; commit ef63afe85e9c09cb3ccf0df01218c6264535ac9c. Original wavelength unit: nm; YAML unit: micrometre. Original numeric samples retained, with no new resampling or extrapolation. Source CSV may contain constant extensions or sparse sampling already added upstream; its numeric coverage is not proof of measured physical validity. Repository training code uses quadratic interpolation; film_hppo currently uses linear interpolation. Not an official refractiveindex.info dataset; underlying experimental provenance is not inferred."
DATA:
  - type: tabulated nk
    data: |
      0.19241499300000001 2.3721030000000001 0.23974100000000001
      0.19400199900000001 2.3798300000000001 0.233074
      0.195589081 2.3826299999999998 0.216914
      0.19717617799999998 2.3785609999999999 0.196604
      0.198763351 2.368071 0.176709
      0.20035057100000001 2.3541919999999998 0.16028700000000001
      0.20193783600000001 2.3397670000000002 0.14688799999999999
      0.20352516199999998 2.3258200000000002 0.135518
      0.20511251799999999 2.3126639999999998 0.125302
      0.20669992099999998 2.3000129999999999 0.115549
      0.20828739899999998 2.2873549999999998 0.106276
      0.209874908 2.2745799999999998 0.097753000000000007
      0.211462448 2.2617660000000002 0.090222999999999998
      0.21305004899999999 2.2491660000000002 0.083904000000000006
      0.21463769500000002 2.2372749999999999 0.078772999999999996
      0.21622538800000002 2.226388 0.074438000000000004
      0.21781314099999999 2.2165509999999999 0.070503999999999997
      0.219400925 2.2076660000000001 0.066604999999999998
      0.22098877 2.199462 0.062413000000000003
      0.22257663 2.191468 0.057875000000000003
      0.224164581 2.1834220000000002 0.053211000000000001
      0.22575253300000001 2.1752319999999998 0.048639000000000002
      0.22734054599999998 2.1668970000000001 0.044359000000000003
      0.228928619 2.158512 0.040554
      0.23051669299999999 2.1503030000000001 0.037303999999999997
      0.232104858 2.142433 0.034499000000000002
      0.23369303899999999 2.13496 0.032017999999999998
      0.23528128100000001 2.127894 0.029746999999999999
      0.23686953700000002 2.1212049999999998 0.027578999999999999
      0.238457855 2.1148120000000001 0.025423000000000001
      0.24004621900000001 2.1085929999999999 0.023268
      0.24163459800000001 2.1024850000000002 0.021165
      0.24322305299999999 2.0964610000000001 0.019158000000000001
      0.244811523 2.0905140000000002 0.017291000000000001
      0.24640005500000001 2.0846580000000001 0.015604
      0.24798860199999997 2.078929 0.014130999999999999
      0.249577194 2.0733929999999998 0.012864
      0.25116584800000002 2.0680800000000001 0.01176
      0.25275451700000001 2.0630000000000002 0.010776000000000001
      0.254343231 2.0581489999999998 0.0098740000000000008
      0.25593200700000002 2.0535139999999998 0.0090159999999999997
      0.25752081299999996 2.0490699999999999 0.0081659999999999996
      0.25910964999999997 2.0447730000000002 0.0073020000000000003
      0.26069851699999996 2.040578 0.0064320000000000002
      0.26228741500000002 2.0364599999999999 0.0055760000000000002
      0.263876373 2.0324080000000002 0.0047530000000000003
      0.26546536300000001 2.0284149999999999 0.0039789999999999999
      0.26705438199999998 2.0244819999999999 0.003271
      0.26864343300000004 2.020613 0.002643
      0.27023251300000001 2.0168240000000002 0.0021069999999999999
      0.271821655 2.0131329999999998 0.0016590000000000001
      0.27341082799999999 2.0095489999999998 0.0012899999999999999
      0.27500003099999998 2.0060760000000002 0.00098799999999999995
      0.276589264 2.0027149999999998 0.00074600000000000003
      0.27817852799999998 1.999468 0.000553
      0.279767822 1.996332 0.00040200000000000001
      0.28135714699999997 1.993304 0.00028400000000000002
      0.282946533 1.9903789999999999 0.000194
      0.28453595000000004 1.987552 0.000125
      0.28612536599999999 1.9848190000000001 7.6000000000000004e-05
      0.28771484400000003 1.9821759999999999 4.1e-05
      0.28930435199999999 1.9796199999999999 2.0000000000000002e-05
      0.29089386 1.9771460000000001 6.9999999999999999e-06
      0.292483459 1.9747509999999999 1.9999999999999999e-06
      0.29407302900000004 1.972432 0
      0.29566265899999999 1.970183 0
      0.29725231899999999 1.9679990000000001 0
      0.29884200999999999 1.9658770000000001 0
      0.30043173200000001 1.9638139999999999 0
      0.30202148400000001 1.961805 0
      0.30361126700000002 1.959849 0
      0.30520105000000003 1.957943 0
      0.30679089399999998 1.9560839999999999 0
      0.30838076799999997 1.954272 0
      0.30997064200000002 1.952504 0
      0.31156057700000001 1.9507779999999999 0
      0.313150543 1.949092 0
      0.314740509 1.947446 0
      0.31633050500000004 1.945837 0
      0.31792053199999998 1.944264 0
      0.31951058999999998 1.942726 0
      0.321100677 1.9412210000000001 0
      0.322690796 1.9397489999999999 0
      0.32428091399999998 1.9383090000000001 0
      0.32587106300000002 1.936898 0
      0.32746124300000001 1.9355169999999999 0
      0.32905145299999999 1.934164 0
      0.33064169299999996 1.932839 0
      0.33223196399999999 1.9315389999999999 0
      0.33382223499999997 1.930266 0
      0.33541253700000001 1.929017 0
      0.33700286899999998 1.927792 0
      0.33859323099999999 1.9265909999999999 0
      0.34018359400000003 1.9254119999999999 0
      0.341773987 1.924255 0
      0.34336441000000001 1.923119 0
      0.344954865 1.9220029999999999 0
      0.34654531900000002 1.9209080000000001 0
      0.34813580300000002 1.919832 0
      0.349726288 1.9187749999999999 0
      0.351316833 1.9177360000000001 0
      0.35290734900000004 1.916714 0
      0.35449789399999998 1.91571 0
      0.356088501 1.914722 0
      0.35767910799999997 1.913751 0
      0.35926971400000002 1.912795 0
      0.360860352 1.9118539999999999 0
      0.362450989 1.910928 0
      0.364041687 1.9100170000000001 0
      0.365632385 1.909119 0
      0.36722308299999995 1.908234 0
      0.36881378199999998 1.907362 0
      0.37040454099999998 1.9065030000000001 0
      0.37199529999999997 1.9056550000000001 9.9999999999999995e-07
      0.37358606 1.904819 1.9999999999999999e-06
      0.37517684899999998 1.9039950000000001 3.9999999999999998e-06
      0.37676763899999999 1.903181 6.9999999999999999e-06
      0.37835845899999998 1.9023779999999999 1.0000000000000001e-05
      0.37994931000000004 1.9015850000000001 1.5e-05
      0.38154016099999999 1.9008020000000001 2.0000000000000002e-05
      0.38313104199999998 1.900029 2.6999999999999999e-05
      0.38472189300000004 1.8992659999999999 3.4999999999999997e-05
      0.38631280500000004 1.898512 4.3999999999999999e-05
      0.387903687 1.897767 5.5000000000000002e-05
      0.38949459799999997 1.8970309999999999 6.7000000000000002e-05
      0.39108551000000003 1.8963030000000001 8.1000000000000004e-05
      0.39267645299999998 1.895583 9.7e-05
      0.39426742599999998 1.894871 0.000115
      0.395858398 1.894166 0.000135
      0.397449371 1.8934690000000001 0.00015899999999999999
      0.39904034399999999 1.8927799999999999 0.00018599999999999999
      0.400631348 1.8920980000000001 0.00021599999999999999
      0.40222235099999998 1.8914230000000001 0.00025099999999999998
      0.40381338499999997 1.890757 0.00028899999999999998
      0.405404388 1.8900980000000001 0.00033300000000000002
      0.406995422 1.8894470000000001 0.00038000000000000002
      0.408586487 1.8888050000000001 0.00043300000000000001
      0.41017755099999997 1.888171 0.00049100000000000001
      0.41176861600000003 1.8875470000000001 0.00055400000000000002
      0.41335968000000001 1.8869309999999999 0.00062200000000000005
      0.41495074500000001 1.8863259999999999 0.00069700000000000003
      0.41654184 1.885732 0.00077700000000000002
      0.41813290399999997 1.885149 0.00086300000000000005
      0.41972403000000003 1.884579 0.00095299999999999996
      0.42131512500000001 1.884023 0.001047
      0.42290624999999998 1.88348 0.001145
      0.42449737499999995 1.882951 0.001243
      0.42608853099999999 1.882436 0.001343
      0.42767962599999998 1.881934 0.0014430000000000001
      0.42927081299999997 1.881446 0.001542
      0.43086190800000002 1.8809709999999999 0.00164
      0.432453064 1.8805080000000001 0.001735
      0.43404424999999996 1.880058 0.0018270000000000001
      0.43563534499999995 1.8796189999999999 0.001916
      0.43722650099999999 1.879192 0.002
      0.43881768799999998 1.8787750000000001 0.0020799999999999998
      0.44040884399999997 1.878369 0.002153
      0.442000061 1.877972 0.0022209999999999999
      0.44359121699999998 1.877583 0.0022820000000000002
      0.44518237299999996 1.8772009999999999 0.002336
      0.446773529 1.8768260000000001 0.002382
      0.44836468499999999 1.876455 0.0024199999999999998
      0.44995590199999996 1.876088 0.0024510000000000001
      0.451547058 1.875723 0.0024750000000000002
      0.453138245 1.8753580000000001 0.0024940000000000001
      0.45472943099999996 1.874995 0.0025079999999999998
      0.45632061800000001 1.8746320000000001 0.0025170000000000001
      0.45791177399999999 1.874269 0.0025240000000000002
      0.45950299100000003 1.8739049999999999 0.0025270000000000002
      0.46109414700000001 1.8735409999999999 0.0025279999999999999
      0.46268530299999999 1.873176 0.0025279999999999999
      0.46427645899999997 1.872811 0.0025270000000000002
      0.46586767600000001 1.8724449999999999 0.0025249999999999999
      0.46745883199999999 1.8720779999999999 0.0025240000000000002
      0.46904998799999997 1.8717109999999999 0.0025240000000000002
      0.470641174 1.871343 0.0025249999999999999
      0.47223232999999998 1.870976 0.0025270000000000002
      0.47382348600000002 1.870608 0.002532
      0.475414642 1.8702399999999999 0.0025400000000000002
      0.477005768 1.8698729999999999 0.0025509999999999999
      0.47859692399999998 1.869507 0.0025660000000000001
      0.48018808000000002 1.869143 0.0025839999999999999
      0.48177920499999999 1.8687800000000001 0.0026069999999999999
      0.48337029999999997 1.86842 0.0026350000000000002
      0.48496148699999997 1.8680650000000001 0.0026670000000000001
      0.48655258199999996 1.8677140000000001 0.0027030000000000001
      0.48814370699999998 1.867367 0.0027430000000000002
      0.48973480200000002 1.8670260000000001 0.0027859999999999998
      0.49132586700000003 1.8666910000000001 0.0028319999999999999
      0.492916992 1.8663609999999999 0.0028800000000000002
      0.494508057 1.8660369999999999 0.0029290000000000002
      0.49609918199999997 1.8657189999999999 0.00298
      0.49769024699999997 1.865407 0.0030330000000000001
      0.49928131100000001 1.8651009999999999 0.0030860000000000002
      0.50087231399999999 1.8648 0.0031389999999999999
      0.50246337899999993 1.8645050000000001 0.003192
      0.50405438199999997 1.8642160000000001 0.0032450000000000001
      0.50564541600000001 1.8639319999999999 0.0032980000000000002
      0.50723642000000002 1.8636539999999999 0.0033500000000000001
      0.50882745399999996 1.86338 0.0033999999999999998
      0.51041845699999999 1.8631120000000001 0.0034489999999999998
      0.51200939899999998 1.862849 0.003496
      0.51360040299999998 1.86259 0.0035409999999999999
      0.51519134499999997 1.8623350000000001 0.0035839999999999999
      0.51678228800000003 1.862085 0.0036250000000000002
      0.51837323000000002 1.8618380000000001 0.003663
      0.519964172 1.861594 0.0036979999999999999
      0.52155505400000002 1.861353 0.0037290000000000001
      0.52314593500000006 1.8611150000000001 0.0037580000000000001
      0.52473687700000005 1.860878 0.0037829999999999999
      0.52632775900000006 1.8606419999999999 0.0038040000000000001
      0.52791857900000005 1.8604069999999999 0.003823
      0.52950939900000005 1.860171 0.0038400000000000001
      0.53110022000000001 1.8599349999999999 0.0038539999999999998
      0.53269104 1.859699 0.0038670000000000002
      0.53428186 1.859461 0.0038790000000000001
      0.53587268099999996 1.8592230000000001 0.0038899999999999998
      0.53746337900000007 1.858984 0.003901
      0.53905413800000002 1.858744 0.0039110000000000004
      0.54064489700000007 1.858503 0.0039220000000000001
      0.54223559600000004 1.8582609999999999 0.003934
      0.54382629399999993 1.8580179999999999 0.003947
      0.54541699200000004 1.857775 0.0039610000000000001
      0.54700769000000005 1.8575299999999999 0.0039769999999999996
      0.54859826699999992 1.8572850000000001 0.0039940000000000002
      0.55018890399999998 1.85704 0.0040140000000000002
      0.55177954100000004 1.8567940000000001 0.0040359999999999997
      0.55337011700000005 1.856549 0.0040610000000000004
      0.55496069299999995 1.856303 0.0040899999999999999
      0.55655127000000004 1.8560570000000001 0.0041209999999999997
      0.558141785 1.855812 0.004156
      0.55973229999999996 1.8555680000000001 0.0041939999999999998
      0.56132281500000003 1.855324 0.0042370000000000003
      0.56291326900000005 1.8550819999999999 0.0042830000000000003
      0.56450372300000007 1.8548420000000001 0.0043340000000000002
      0.56609411600000004 1.8546039999999999 0.0043889999999999997
      0.56768457000000005 1.8543670000000001 0.00445
      0.56927496299999991 1.8541339999999999 0.0045149999999999999
      0.57086529499999994 1.853904 0.0045849999999999997
      0.57245568800000002 1.8536779999999999 0.0046600000000000001
      0.57404595899999999 1.8534569999999999 0.0047410000000000004
      0.57563629199999999 1.8532420000000001 0.0048260000000000004
      0.57722650099999995 1.8530329999999999 0.0049160000000000002
      0.57881677200000003 1.8528309999999999 0.0050099999999999997
      0.58040698199999996 1.8526359999999999 0.0051070000000000004
      0.581997192 1.852449 0.0052069999999999998
      0.58358734100000009 1.8522689999999999 0.0053080000000000002
      0.58517755100000002 1.852098 0.005411
      0.58676763900000006 1.851934 0.0055149999999999999
      0.58835778800000005 1.8517779999999999 0.0056189999999999999
      0.58994781500000004 1.8516300000000001 0.0057229999999999998
      0.59153784199999992 1.851491 0.0058269999999999997
      0.59312786900000003 1.851359 0.0059290000000000002
      0.59471789600000002 1.851234 0.0060299999999999998
      0.59630786099999999 1.851118 0.0061289999999999999
      0.597897766 1.8510089999999999 0.0062259999999999998
      0.599487671 1.850908 0.006319
      0.601077576 1.850813 0.0064099999999999999
      0.60266741899999998 1.8507260000000001 0.0064970000000000002
      0.60425720199999999 1.850646 0.0065799999999999999
      0.60584704599999994 1.8505720000000001 0.0066579999999999999
      0.60743682899999996 1.8505050000000001 0.0067320000000000001
      0.60902655000000006 1.8504430000000001 0.0068009999999999998
      0.61061627200000002 1.8503879999999999 0.0068640000000000003
      0.61220593299999992 1.850338 0.0069220000000000002
      0.61379553200000003 1.8502940000000001 0.0069740000000000002
      0.61538519299999994 1.8502540000000001 0.0070200000000000002
      0.616974731 1.8502190000000001 0.0070590000000000002
      0.61856433100000008 1.8501879999999999 0.0070910000000000001
      0.62015387 1.8501620000000001 0.0071159999999999999
      0.621743347 1.8501380000000001 0.0071339999999999997
      0.62333282499999998 1.8501179999999999 0.0071450000000000003
      0.62492224099999993 1.850101 0.0071469999999999997
      0.62651159700000003 1.8500859999999999 0.0071419999999999999
      0.62810095200000005 1.8500719999999999 0.0071279999999999998
      0.62969030799999992 1.85006 0.0071060000000000003
      0.631279602 1.8500479999999999 0.0070749999999999997
      0.63286883500000002 1.850036 0.0070359999999999997
      0.63445806900000001 1.850023 0.0069870000000000002
      0.63604724099999999 1.8500080000000001 0.0069309999999999997
      0.63763635299999999 1.8499909999999999 0.0068659999999999997
      0.63922546400000002 1.8499699999999999 0.0067939999999999997
      0.64081457499999994 1.8499460000000001 0.0067140000000000003
      0.64240362500000003 1.849918 0.0066280000000000002
      0.64399261500000005 1.8498859999999999 0.0065360000000000001
      0.64558160399999998 1.84985 0.0064390000000000003
      0.64717053199999997 1.849809 0.0063350000000000004
      0.64875939900000001 1.849763 0.0062269999999999999
      0.65034826699999992 1.8497129999999999 0.0061149999999999998
      0.65193713399999997 1.8496570000000001 0.0059979999999999999
      0.65352587900000003 1.849596 0.0058770000000000003
      0.65511462400000009 1.8495299999999999 0.0057530000000000003
      0.65670330799999999 1.849459 0.0056259999999999999
      0.6582919920000001 1.849383 0.0054949999999999999
      0.65988061500000006 1.8493010000000001 0.0053629999999999997
      0.66146917699999996 1.849213 0.005228
      0.66305773899999998 1.8491200000000001 0.0050920000000000002
      0.66464624000000005 1.8490219999999999 0.0049529999999999999
      0.66623474100000002 1.848919 0.0048139999999999997
      0.66782311999999999 1.8488100000000001 0.0046740000000000002
      0.66941149900000008 1.8486959999999999 0.0045329999999999997
      0.67099987799999994 1.848576 0.0043909999999999999
      0.67258813499999992 1.848452 0.0042500000000000003
      0.67417639200000001 1.848322 0.0041079999999999997
      0.67576458699999997 1.848187 0.003967
      0.67735278300000001 1.848047 0.003826
      0.678940918 1.8479030000000001 0.003686
      0.68052899200000005 1.847753 0.0035479999999999999
      0.68211706500000002 1.847599 0.0034099999999999998
      0.68370501699999997 1.84744 0.003274
      0.68529296899999992 1.8472770000000001 0.0031389999999999999
      0.68688091999999989 1.84711 0.0030070000000000001
      0.68846874999999996 1.846938 0.0028760000000000001
      0.69005651899999998 1.846762 0.002748
      0.69164434800000008 1.8465830000000001 0.0026229999999999999
      0.69323205599999993 1.8463989999999999 0.0024989999999999999
      0.69481970199999998 1.846212 0.002379
      0.69640734900000001 1.8460220000000001 0.0022620000000000001
      0.6979949339999999 1.845828 0.0021480000000000002
      0.69958245799999996 1.8456319999999999 0.0020370000000000002
      0.701169983 1.845432 0.0019289999999999999
      0.70275744600000001 1.8452299999999999 0.001825
      0.70434484899999994 1.8450260000000001 0.001725
      0.70593212900000002 1.844819 0.001629
      0.70751940899999999 1.844611 0.001537
      0.70910668899999996 1.8444020000000001 0.0014480000000000001
      0.71069390899999996 1.8441920000000001 0.001364
      0.71228106700000005 1.8439810000000001 0.0012830000000000001
      0.71386810300000003 1.843769 0.001206
      0.71545519999999996 1.8435569999999999 0.001132
      0.717042175 1.843345 0.001062
      0.718629089 1.843132 0.00099500000000000001
      0.72021600299999999 1.8429199999999999 0.00093099999999999997
      0.72180285600000005 1.842708 0.00087000000000000001
      0.72338964799999994 1.8424959999999999 0.000812
      0.724976379 1.842285 0.00075699999999999997
      0.72656311000000007 1.842074 0.00070500000000000001
      0.72814971900000003 1.841863 0.00065499999999999998
      0.72973626700000005 1.841653 0.00060800000000000003
      0.73132281499999996 1.8414440000000001 0.00056400000000000005
      0.73290930200000004 1.841235 0.000522
      0.73449572799999996 1.8410280000000001 0.00048200000000000001
      0.73608209199999997 1.840821 0.000444
      0.73766833499999995 1.8406149999999999 0.00040900000000000002
      0.73925463899999999 1.8404100000000001 0.00037500000000000001
      0.74084081999999996 1.8402050000000001 0.00034400000000000001
      0.74242694100000006 1.8400019999999999 0.00031500000000000001
      0.74401306199999995 1.8398000000000001 0.00028699999999999998
      0.74559905999999998 1.839599 0.000261
      0.74718505899999998 1.839399 0.00023699999999999999
      0.74877099599999997 1.8391999999999999 0.00021499999999999999
      0.75035681200000004 1.839002 0.000194
      0.75194268799999997 1.838805 0.000174
      0.75352844200000002 1.8386100000000001 0.000156
      0.75511413599999999 1.8384160000000001 0.00013899999999999999
      0.756699707 1.838222 0.00012400000000000001
      0.7582852779999999 1.8380300000000001 0.00011
      0.75987078899999994 1.8378399999999999 9.7e-05
      0.76145623799999995 1.83765 8.5000000000000006e-05
      0.76304162599999992 1.8374619999999999 7.3999999999999996e-05
      0.76462701399999999 1.8372740000000001 6.3999999999999997e-05
      0.76621227999999997 1.8370880000000001 5.5999999999999999e-05
      0.767797485 1.8369040000000001 4.8000000000000001e-05
      0.76938262899999998 1.8367199999999999 4.0000000000000003e-05
      0.77096771200000003 1.8365370000000001 3.4e-05
      0.77255273400000002 1.8363560000000001 2.8e-05
      0.77413769499999996 1.836176 2.3e-05
      0.77572259499999996 1.8359970000000001 1.9000000000000001e-05
      0.77730749500000007 1.8358190000000001 1.5e-05
      0.77889221199999992 1.8356429999999999 1.2e-05
      0.78047692899999999 1.835467 9.0000000000000002e-06
      0.78206164599999994 1.8352930000000001 6.9999999999999999e-06
      0.783646179 1.8351189999999999 5.0000000000000004e-06
      0.78523071300000002 1.8349470000000001 3.9999999999999998e-06
      0.786815186 1.834776 3.0000000000000001e-06
      0.78839959699999995 1.834606 1.9999999999999999e-06
      0.78998394800000005 1.834436 9.9999999999999995e-07
      0.79156823700000001 1.834268 9.9999999999999995e-07
      0.79315240500000006 1.834101 0
      0.79473651099999998 1.8339350000000001 0
      0.79632061799999998 1.833769 0
      0.79790466300000007 1.8336049999999999 0
      0.79948858600000006 1.8334410000000001 0
      0.80107238800000002 1.833278 0
      0.80265624999999996 1.833115 0
      0.80423999000000002 1.832954 0
      0.80582360800000008 1.8327929999999999 0
      0.80740722700000001 1.832633 0
      0.80899078399999991 1.832473 0
      0.81057421899999993 1.832314 0
      0.81215759300000001 1.832155 0
      0.81374096699999998 1.8319970000000001 0
      0.81532421899999996 1.831839 0
      0.81690734899999995 1.831682 0
      0.81849053999999999 1.831526 0
      0.82007354700000001 1.831369 0
      0.82165655500000001 1.8312139999999999 0
      0.82323944100000002 1.831059 0
      0.82482226599999997 1.8309040000000001 0
      0.82640496800000007 1.830749 0
      0.82798767099999993 1.830595 0
      0.82957031300000006 1.8304419999999999 0
      0.83115283200000001 1.8302879999999999 0
      0.83273535200000004 1.830136 0
      0.83431768799999995 1.8299829999999999 0
      0.83590002400000007 1.829831 0
      0.83748230000000001 1.8296790000000001 0
      0.83906445299999999 1.829528 0
      0.84064660600000007 1.8293759999999999 0
      0.84222863800000003 1.829226 0
      0.84381054700000002 1.829075 0
      0.84539239499999996 1.8289249999999999 0
      0.84697424300000002 1.828775 0
      0.84855584699999997 1.8286249999999999 0
      0.85013751199999998 1.828476 0
      0.85171911599999994 1.828327 0
      0.85330059800000002 1.8281780000000001 0
      0.85488201900000005 1.8280289999999999 0
      0.85646337900000002 1.8278810000000001 0
      0.85804461700000001 1.8277330000000001 0
      0.85962579300000008 1.827585 0
      0.86120684800000002 1.8274379999999999 0
      0.86278790300000008 1.8272900000000001 0
      0.86436883499999995 1.827143 0
      0.86594970699999996 1.8269960000000001 0
      0.86753045699999998 1.8268489999999999 0
      0.86911114499999997 1.826703 0
      0.87069177200000003 1.8265560000000001 0
      0.87227233900000001 1.8264100000000001 0
      0.87385272199999997 1.826265 0
      0.87543322800000001 1.826119 0
      0.87701348900000009 1.8259730000000001 0
      0.87859362799999996 1.825828 0
      0.88017382799999999 1.8256829999999999 0
      0.88175378400000004 1.8255380000000001 0
      0.88333380100000003 1.825393 0
      0.88491369599999992 1.825248 0
      0.88649346900000003 1.8251029999999999 0
      0.88807324200000004 1.824959 0
      0.889652832 1.8248150000000001 0
      0.89123229999999998 1.8246709999999999 0
      0.892811829 1.824527 0
      0.89439123500000006 1.8243830000000001 0
      0.89597051999999999 1.8242389999999999 0
      0.89754968299999993 1.8240959999999999 0
      0.89912878399999996 1.823952 0
      0.90070782499999991 1.823809 0
      0.90228680399999994 1.823666 0
      0.90386560100000002 1.823523 0
      0.90544445800000006 1.82338 0
      0.90702307100000001 1.823237 0
      0.90860168499999994 1.823094 0
      0.91018017600000001 1.8229519999999999 0
      0.91175860600000003 1.8228089999999999 0
      0.91333691399999994 1.822667 0
      0.91491516100000003 1.822525 0
      0.91649334699999996 1.8223830000000001 0
      0.918071411 1.822241 0
      0.9196492919999999 1.8220989999999999 0
      0.92122723399999995 1.821957 0
      0.92280499299999996 1.821815 0
      0.92438269000000006 1.8216730000000001 0
      0.92596032699999997 1.8215319999999999 0
      0.92753778099999995 1.8213900000000001 0
      0.92911523399999996 1.821248 0
      0.93069256600000005 1.821107 0
      0.93226983600000002 1.8209660000000001 0
      0.93384698499999996 1.820824 0
      0.93542401099999994 1.8206830000000001 0
      0.93700097700000007 1.8205420000000001 0
      0.93857782000000001 1.8204009999999999 0
      0.94015460200000001 1.82026 0
      0.94173126200000001 1.820119 0
      0.94330792199999991 1.8199780000000001 0
      0.94488439899999999 1.8198369999999999 0
      0.94646075399999996 1.819696 0
      0.94803698699999994 1.819556 0
      0.94961328099999998 1.819415 0
      0.95118933100000003 1.8192740000000001 0
      0.95276532000000003 1.819134 0
      0.95434130900000003 1.8189930000000001 0
      0.95591711400000001 1.8188530000000001 0
      0.95749279799999998 1.8187120000000001 0
      0.95906835899999998 1.8185720000000001 0
      0.96064392099999996 1.8184309999999999 0
      0.96221936000000008 1.8182910000000001 0
      0.96379461700000002 1.8181510000000001 0
      0.96536993399999993 1.8180099999999999 0
      0.96694500700000008 1.8178700000000001 0
      0.96852002000000004 1.8177300000000001 0
      0.97009491000000003 1.8175889999999999 0
      0.97166980000000003 1.8174490000000001 0
      0.97324450699999998 1.8173090000000001 0
      0.97481915299999999 1.817169 0
      0.97639367700000002 1.817029 0
      0.97796807899999993 1.816889 0
      0.979542358 1.816748 0
      0.98111657699999999 1.816608 0
      0.98269073500000004 1.816468 0
      0.98426477099999998 1.8163279999999999 0
      0.98583868399999997 1.8161879999999999 0
      0.98741241499999999 1.8160480000000001 0
      0.98898614499999993 1.8159080000000001 0
      0.99055975299999999 1.815768 0
      0.99213317900000009 1.815628 0
      0.99370666500000004 1.815488 0
      0.99527990700000002 1.815348 0
      0.996853027 1.8152079999999999 0
      0.99842614699999999 1.8150679999999999 0
      0.99999914599999995 1.8149280000000001 0
      1.012878723 1.8137799999999999 0
      1.0162501829999999 1.81348 0
      1.019622375 1.8131790000000001 0
      1.0229952389999999 1.812878 0
      1.0263686520000002 1.8125770000000001 0
      1.0297429199999999 1.8122750000000001 0
      1.033117676 1.8119730000000001 0
      1.0364932859999998 1.8116719999999999 0
      1.039869385 1.8113699999999999 0
      1.0432463379999999 1.811067 0
      1.0466237789999999 1.810764 0
      1.050001953 1.810462 0
      1.053380859 1.8101579999999999 0
      1.056760498 1.809855 0
      1.0601406250000001 1.8095509999999999 0
      1.063521484 1.809247 0
      1.066903076 1.808942 0
      1.0702853999999999 1.808638 0
      1.0736682129999999 1.8083320000000001 0
      1.0770517580000001 1.8080270000000001 0
      1.080436035 1.8077209999999999 0
      1.083820923 1.807415 0
      1.087206543 1.8071079999999999 0
      1.090592773 1.8068010000000001 0
      1.0939797360000001 1.806494 0
      1.0973673100000001 1.8061860000000001 0
      1.100755615 1.8058780000000001 0
      1.104144531 1.805569 0
      1.10753418 1.8052600000000001 0
      1.1109244380000001 1.804951 0
      1.11431543 1.8046409999999999 0
      1.1177070309999999 1.8043309999999999 0
      1.1210993650000001 1.80402 0
      1.1244923100000002 1.803709 0
      1.1278859859999999 1.8033969999999999 0
      1.131280273 1.803085 0
      1.1346752929999999 1.802772 0
      1.1380709229999999 1.802459 0
      1.1414672850000001 1.8021450000000001 0
      1.1448642580000001 1.801831 0
      1.1482619629999999 1.801517 0
      1.151660278 1.8012010000000001 0
      1.1550593260000002 1.800886 0
      1.1584589840000001 1.80057 0
      1.161859253 1.8002530000000001 0
      1.165260376 1.799936 0
      1.1686619869999999 1.7996179999999999 0
      1.172064453 1.7992999999999999 0
      1.1754675290000001 1.7989809999999999 0
      1.1788712160000001 1.7986610000000001 0
      1.1822756349999999 1.7983420000000001 0
      1.1856806639999999 1.7980210000000001 0
      1.1890863039999999 1.7977000000000001 0
      1.192492798 1.7973779999999999 0
      1.19589978 1.797056 0
      1.1993076169999999 1.7967329999999999 0
      1.2027160639999999 1.7964100000000001 0
      1.206125122 1.7960860000000001 0
      1.2095349120000001 1.7957609999999999 0
      1.2129453129999999 1.795436 0
      1.216356445 1.79511 0
      1.219768188 1.794783 0
      1.223180664 1.7944560000000001 0
      1.2265937499999999 1.7941290000000001 0
      1.230007568 1.7938000000000001 0
      1.233421997 1.793471 0
      1.2368371579999999 1.793142 0
      1.24025293 1.7928120000000001 0
      1.2436694339999999 1.792481 0
      1.247086548 1.792149 0
      1.2505043949999999 1.791817 0
      1.2539228519999999 1.7914840000000001 0
      1.257342041 1.7911509999999999 0
      1.2607618410000001 1.7908170000000001 0
      1.2641823730000001 1.7904819999999999 0
      1.2676035159999999 1.790146 0
      1.271025391 1.7898099999999999 0
      1.2744479980000001 1.7894730000000001 0
      1.277871094 1.7891360000000001 0
      1.2812949220000001 1.7887980000000001 0
      1.2847194820000001 1.788459 0
      1.2881447749999999 1.788119 0
      1.291570557 1.787779 0
      1.2949971920000001 1.7874380000000001 0
      1.2984243160000002 1.787096 0
      1.301852295 1.786754 0
      1.3052807620000002 1.786411 0
      1.308710083 1.7860670000000001 0
      1.3121398930000001 1.785722 0
      1.315570557 1.785377 0
      1.3190017089999999 1.785031 0
      1.3224337159999999 1.7846839999999999 0
      1.325866333 1.7843370000000001 0
      1.329299561 1.7839879999999999 0
      1.3327335210000002 1.7836399999999999 0
      1.336168091 1.78329 0
      1.3396032709999999 1.7829390000000001 0
      1.343039307 1.7825880000000001 0
      1.3464758300000002 1.7822359999999999 0
      1.349913208 1.7818830000000001 0
      1.353351196 1.7815300000000001 0
      1.3567897949999999 1.7811760000000001 0
      1.3602291259999999 1.780821 0
      1.3636691889999999 1.780465 0
      1.3671097409999999 1.780108 0
      1.3705510249999999 1.7797510000000001 0
      1.3739930420000002 1.779393 0
      1.3774357910000001 1.779034 0
      1.3808791499999999 1.7786740000000001 0
      1.384322998 1.778314 0
      1.387767822 1.7779529999999999 0
      1.3912131349999999 1.7775909999999999 0
      1.3946591800000001 1.777228 0
      1.398105835 1.776864 0
      1.4015532229999998 1.7765 0
      1.405001221 1.776135 0
      1.4084499510000001 1.7757689999999999 0
      1.411899292 1.7754019999999999 0
      1.415349365 1.775034 0
      1.4188000489999999 1.7746660000000001 0
      1.422251465 1.7742960000000001 0
      1.4257034909999999 1.7739259999999999 0
      1.4291562499999999 1.773555 0
      1.4326096190000002 1.7731840000000001 0
      1.436063721 1.7728109999999999 0
      1.439518555 1.772438 0
      1.4429738769999998 1.7720629999999999 0
      1.4464300539999999 1.7716879999999999 0
      1.4498868410000001 1.771312 0
      1.4533442379999999 1.7709360000000001 0
      1.456802368 1.7705580000000001 0
      1.4602611079999999 1.7701800000000001 0
      1.463720581 1.7698 0
      1.4671807859999999 1.76942 0
      1.470641479 1.769039 0
      1.4741030270000002 1.7686569999999999 0
      1.4775651860000001 1.768275 0
      1.481027954 1.7678910000000001 0
      1.4844914550000001 1.7675069999999999 0
      1.4879555660000001 1.7671209999999999 0
      1.4914204099999999 1.7667349999999999 0
      1.4948859860000001 1.766348 0
      1.4983520510000001 1.76596 0
      1.50181897 1.765571 0
      1.505286377 1.765182 0
      1.508754639 1.764791 0
      1.5122233890000001 1.7644 0
      1.5156929929999998 1.7640070000000001 0
      1.5191632079999999 1.763614 0
      1.5226340330000001 1.76322 0
      1.5261055910000001 1.7628250000000001 0
      1.529577881 1.762429 0
      1.5330506589999999 1.762033 0
      1.5365241699999999 1.7616350000000001 0
      1.539998413 1.761236 0
      1.5434733890000001 1.760837 0
      1.5469489750000001 1.760437 0
      1.5504251710000001 1.760035 0
      1.5539021 1.759633 0
      1.5573796390000001 1.7592300000000001 0
      1.56085791 1.758826 0
      1.564336792 1.758421 0
      1.567816528 1.7580150000000001 0
      1.5712967530000002 1.757609 0
      1.5747775879999999 1.757201 0
      1.5782592770000001 1.7567919999999999 0
      1.5817415770000001 1.756383 0
      1.5852244869999998 1.7559720000000001 0
      1.588708252 1.7555609999999999 0
      1.5921925050000001 1.7551490000000001 0
      1.5956774900000001 1.7547349999999999 0
      1.5991630860000001 1.754321 0
      1.602649414 1.753906 0
      1.606136475 1.75349 0
      1.6096240230000001 1.7530730000000001 0
      1.6131124270000001 1.7526550000000001 0
      1.6166013180000001 1.7522359999999999 0
      1.6200910639999999 1.751816 0
      1.623581299 1.751395 0
      1.627072388 1.750974 0
      1.630564087 1.750551 0
      1.6340563959999999 1.750127 0
      1.6375495609999999 1.749703 0
      1.6410432129999999 1.749277 0
      1.644537476 1.74885 0
      1.6480325929999999 1.7484230000000001 0
      1.6515283199999999 1.747994 0
      1.6550246580000001 1.747565 0
      1.6585217290000001 1.7471350000000001 0
      1.6620195309999999 1.7467029999999999 0
      1.6655179439999999 1.7462709999999999 0
      1.669016968 1.7458370000000001 0
      1.6725168459999999 1.745403 0
      1.6760172119999999 1.7449680000000001 0
      1.6795181880000001 1.744532 0
      1.6830198969999999 1.744094 0
